Repository: pfzhang-xmu/pfzhang-toolkit

# PF Zhang Toolkit

[中文文档](./README.zh.md)

A personal collection of reusable tools and experiments maintained by [pfzhang-xmu](https://github.com/pfzhang-xmu). The repository brings together three kinds of content:

- `plugins/` — plugins that add tools, integrations, or host capabilities.
- `skills/` — standalone skills that can be reused by AI agents.
- `projects/` — complete applications and other larger projects.

## Contents

### Plugins

- [`dsh-cowart`](./plugins/dsh-cowart) — tldraw infinite canvas, image annotation, and refinement workflows.
- [`dsh-github-workspace`](./plugins/dsh-github-workspace) — GitHub CLI workspace integration.
- [`dsh-image-tools`](./plugins/dsh-image-tools) — OpenAI Images-compatible image generation and editing tools.

### Skills

The [`skills/`](./skills) directory contains reusable agent skills, organized by category:

- [Office and document skills](./skills/office) — DOCX, PPTX, XLSX, PDF, and Markdown conversion workflows.
- [Grilling](./skills/grilling) — stress-test plans, decisions, and ideas through rounds of structured questions.
- [Humanizer Academic](./skills/humanizer-academic) — edit academic medical prose to reduce formulaic AI-writing patterns while preserving scientific meaning and journal tone.
- [AnySearch](./skills/anysearch) — unified real-time web search skill with general, vertical, batch-search, and full-page extraction support.

See the [skills catalog](./skills/README.md) for the full index, direct links, Raw downloads, and installation guidance.

### Projects

- [`dsh-figureforge`](./projects/dsh-figureforge) — browser-local scientific figure editor.
- [`paper-workbench`](./projects/paper-workbench) — end-to-end academic writing, review, data, figure, and export workbench.
- [`xmu-gym`](./projects/xmu-gym) — local-first XMU sports venue booking console for macOS and Windows.

## Paper Workbench

Paper Workbench provides a local CLI, Web UI, desktop wrapper, MCP server, AI-assisted writing workflow, versioned AI scientific figure generation, reference-image editing, and FigureForge integration.

Quick deployment:

```bash
git clone https://github.com/pfzhang-xmu/pfzhang-toolkit.git
cd pfzhang-toolkit/projects/paper-workbench
python3.12 -m venv .venv
.venv/bin/pip install -r requirements.txt
./start-workbench.sh
```

Then open `http://127.0.0.1:8123`.

The checked-in `app_config.example.json` contains no credentials. Copy it to `app_config.json` and configure API keys locally or through environment variables. Runtime data under `data/` and local settings are intentionally ignored by Git.

## Versioning and updates

Paper Workbench development happens on `main`. Stable snapshots use tags such as `paper-workbench-v0.1.0`. From an installed checkout, run `./update-workbench.sh` to back up local configuration/data, fast-forward the source tree, refresh dependencies, and preserve runtime data

# Materials Chemistry + Machine Learning Research Skills

为材料化学与机器学习研究整理的精选 skill 集合，覆盖“文献与实验设计 → 材料数据与结构 → MLIP/性质预测 → DFT/分子动力学”的常见工作流。

## 分类

### literature

- `literature-review`：系统检索、筛选、综合材料化学文献。
- `citation-management`：提取 DOI/元数据、生成和校验 BibTeX。
- `experimental-design`：DOE、随机化、分块和自适应实验设计。

### materials-data

- `pymatgen`：晶体结构、组成、对称性、格式转换和相图分析。
- `database-lookup`：按材料数据库指南检索 Materials Project、COD、PubChem 等资源。
- `mat-db-mp`：查询 Materials Project 的结构、稳定性、弹性、磁性和相似材料。
- `mat-phase-diagram`：从 Materials Project 数据生成组成空间相图。
- `mat-stability`：计算形成能、凸包距离和热力学稳定性。
- `exploratory-data-analysis`：检查数据质量、分布、缺失值、异常值和数据泄漏。

### materials-ml

- `deepchem`：分子/材料特征化、图神经网络和性质预测。
- `datamol`：分子读写、标准化、构象、描述符和可视化。
- `ml-foundation-potentials`：选择 MACE、MatGL、CHGNet、TensorNet、FAIRChem 等基础势。
- `ml-property-predictor`：基于 MACE/MatGL 表征训练自定义材料性质预测头。
- `ml-mlip-benchmark`：评估能量、力、应力 MAE/RMSE 并生成 parity plot。
- `ml-mace-finetune`：用自有 DFT 数据微调 MACE。
- `ml-matgl-finetune`：用自有 DFT 数据微调 MatGL/CHGNet/M3GNet。
- `ml-bayesian-optimization`：针对昂贵模拟或实验做单目标/多目标贝叶斯优化。
- `ml-generative-mattergen`：生成晶体结构候选并开展材料设计。

### atomistic-simulation

- `mat-dft-vasp`：准备 VASP 输入、解析结果并组织 DFT 工作流。
- `mat-lammps-md`：用 MACE/MatGL/FAIRChem 势运行 LAMMPS 分子动力学。
- `molecular-dynamics`：用 MDAnalysis 等工具分析轨迹、扩散和动力学性质。

## 推荐组合

```text
文献综述 → literature-review + citation-management
材料数据集 → mat-db-mp + pymatgen + exploratory-data-analysis
性质预测 → ml-foundation-potentials + ml-property-predictor
模型评估 → ml-mlip-benchmark
模型适配 → ml-mace-finetune 或 ml-matgl-finetune
候选优化 → ml-bayesian-optimization 或 ml-generative-mattergen
物理验证 → mat-dft-vasp + mat-lammps-md + molecular-dynamics
```

## 使用方式

先阅读目标目录下的 `SKILL.md`，然后在对话中直接描述研究任务，例如：

```text
用 Materials Project 查询 Li-Fe-P-O 体系中稳定结构，计算凸包距离并筛选候选。
```

```text
用 MACE/MatGL 在我的 DFT 数据上训练 bulk modulus 预测器，并划分验证集。
```

```text
对这组候选材料做贝叶斯优化，目标是最小化 formation energy、最大化 bandgap。
```

涉及 GPU、VASP、LAMMPS、Materials Project API 或模型 API 时，按 `SKILL.md` 的环境、密钥和单位约定执行。模型输出与 DFT 标签比较前，务必核对能量、力、应力的单位和符号约定。

## 来源与许可证

本目录是从两个公开仓库精选整理而来，具体映射、提交版本和许可证见 [`SOURCES.md`](./SOURCES.md)。各 skill 的原始许可证和引用要求优先于本目录说明。

File: skills/research-materials/atomistic-simulation/mat-xrd-refinement/examples/CaNi(PO3)4_800_240_Ca(OH)2_(NH4)2HPO4_NiO/refinement_results/CaNi(PO3)4_800_240_Ca(OH)2_(NH4)2HPO4_NiO/refinement_result.json
{
  "rwp": 5.24,
  "refined_cif": null,
  "instrument_profile": "Aeris-fds-Pixcel1d-Medipix3",
  "phase_params": null,
  "refinement_params": null,
  "phases": [
    {
      "name": "CaNi(PO3)4_15_sym",
      "gewicht": [
        0.2163,
        0.0019
      ],
      "lattice": {
        "a": [
          1.20707,
          0.0001
        ],
        "b": [
          0.869242,
          9.2e-05
        ],
        "c": [
          0.97908,
          0.00011
        ],
        "alpha": null,
        "beta": [
          117.9527,
          0.0055
        ],
        "gamma": null
      }
    },
    {
      "name": "NiO_225_sym",
      "gewicht": [
        0.02037,
        0.00052
      ],
      "lattice": {
        "a": [
          0.418439,
          2.6e-05
        ],
        "b": null,
        "c": null,
        "alpha": null,
        "beta": null,
        "gamma": null
      }
    }
  ],
  "plots": {
    "html": null,
    "png": ".agents/skills/mat-xrd-refinement/examples/CaNi(PO3)4_800_240_Ca(OH)2_(NH4)2HPO4_NiO/refinement_results/CaNi(PO3)4_800_240_Ca(OH)2_(NH4)2HPO4_NiO/CaNi(PO3)4_800_240_Ca(OH)2_(NH4)2HPO4_NiO_refinement.png"
  },
  "peak_data": ".agents/skills/mat-xrd-refinement/examples/CaNi(PO3)4_800_240_Ca(OH)2_(NH4)2HPO4_NiO/refinement_results/CaNi(PO3)4_800_240_Ca(OH)2_(NH4)2HPO4_NiO/CaNi(PO3)4_800_240_Ca(OH)2_(NH4)2HPO4_NiO_peak_data.csv"
}
